Repository: lucata76-beep/GT-Peso_Materiali

# GT-Peso_Materiali

Web app per sapere il **peso teorico** dei materiali conoscendo le dimensioni.

**App 0.4.0 · Database v4 (2026-11-14), 27 materiali.**

## Indice

1. [Cos'è l'app](#1-cosè-lapp)
2. [Uso](#2-uso)
3. [Struttura del repository e blocchi di index.html](#3-struttura-del-repository-e-blocchi-di-indexhtml)
4. [Validatore e test](#4-validatore-e-test)
5. [Regole del database e delle fonti](#5-regole-del-database-e-delle-fonti)
6. [Versioni dell'app e del database](#6-versioni-dellapp-e-del-database)
7. [GitHub Pages](#7-github-pages)
8. [Limiti](#8-limiti)
9. [«Peso teorico»: la dicitura](#9-peso-teorico-la-dicitura)

## 1. Cos'è l'app

Una sola schermata, pensata per l'iPhone, che calcola il peso di un pezzo dal materiale, dalla forma e dalle dimensioni. Il peso si aggiorna mentre si scrive. I materiali sono 27, ciascuno con la densità, le designazioni, la composizione chimica e le **fonti** (documento, pagina e collegamento); ci sono anche le **schede personali**, scritte da chi usa l'app. Il peso è **teorico**: vedi il capitolo 9.

## 2. Uso

1. **Materiale**: si cerca per nome, designazione (EN, W.Nr., UNI, AISI/SAE, DIN, anche con l'etichetta della norma, per esempio «UNI C45»), alias o uso («bonificato», «inox»…).
2. **Forma**: barra tonda, quadro, esagono, piatto/lastra, tubo tondo, tubo quadro/rettangolare, sfera, volume noto.
3. **Dimensioni** in mm, cm, m o pollici, e **pezzi**. Ogni campo mostra come è stato interpretato (punto o virgola decimale).
4. **Risultato** in kg, g, t, lb o oz: peso unitario e totale, volume, formula e passaggi, densità usata con le sue fonti.

Altre funzioni:
- **Scheda personale** («Nuova scheda personale»): nome, densità, composizione, designazioni. I dati sono dichiarati «non verificati su documenti» in ogni schermata e nel file esportato. Restano nella memoria del browser di quel dispositivo e di quell'app (Safari oppure icona Home); «Esporta schede» e «Importa schede» servono per tenerne una copia in un file JSON. Dettagli: [docs/schede-personali.md](docs/schede-personali.md).
- **Azzera**: torna alla schermata iniziale, senza toccare le schede personali.
- **Esportazione**: con un risultato valido, «Scarica scheda (.md)» salva la scheda in Markdown; su un dispositivo touch che accetta il file compare anche «Condividi…». Nome del file: `scheda_<materiale>_<AAAA-MM-GG>_<HHMM>.md`.

## 5. Regole del database e delle fonti

- **Nessun valore senza il documento originale letto.** Ogni densità, composizione, designazione, nome commerciale, tag e alias ha una *prova*: documento, pagina e frase, confrontati con il testo del documento da `tools/costruisci_db.py`.
- **Fonti ammesse**: norme e schede tecniche dei produttori (e, per alcuni dati, fornitori e riferimenti scientifici). Lucefin è ammessa ed etichettata «produttore e distributore». **Non ammessi da soli**: distributori, aggregatori, copie e schede a pagamento; thyssenkrupp Materials e Rolled Alloys sono documenti «letti, non ammessi». Regole complete e registro: [docs/fonti-fase1.md](docs/fonti-fase1.md), [docs/fonti-fase2c.md](docs/fonti-fase2c.md), [docs/tag-alias-fase2b.md](docs/tag-alias-fase2b.md).
- **Densità**: se i documenti concordano vale il valore comune; se discordano, la densità nominale è il **punto medio** tra minimo e massimo letti (3 decimali), con intervallo e fonti (`meta.regola_nominale`). Le etichette «valore tipico» (il documento lo dichiara) e «una sola fonte» compaiono dove valgono. Le fonti indipendenti si contano per ente.
- **I documenti dei produttori non sono nel repository** (è pubblico): `.gitignore` esclude `*.pdf` e `fonti-locali/`; il file letto si identifica con l'impronta SHA-256 registrata. Per questo il database **non si può rigenerare** senza i PDF.
- **Una versione pubblicata del database non cambia contenuto.** Ogni modifica ai dati alza la versione e aggiorna la data; `tests/versione-db.test.mjs` conserva l'impronta SHA-256 di ogni versione pubblicata (v1–v4). Dettagli: [docs/versioni-db.md](docs/versioni-db.md).
- **Da correggere alla prossima versione del DB**: il generatore scrive ancora nel `riferimento` delle fonti i nomi interni dei campi («densita p. 6», «nome_commerciale p. 1»). L'app li mostra in italiano, solo per queste forme esatte, e il DB v4 resta com'è.
- Il validatore (`node tools/valida-db.mjs`) controlla struttura, coerenza interna e le regole sulle fonti, senza leggere i documenti.

## 6. Versioni dell'app e del database

- **App**: schema `0.<fase>.<revisione>`. Il valore sta in un solo punto del codice, la costante `APP_VERSIONE` in cima al secondo `<script>` (l'interfaccia), e compare nell'intestazione. Registro: [docs/versioni-app.md](docs/versioni-app.md).
- **Database**: etichette intere (`v4`), mostrate con la data nel piè di pagina e nel file esportato. Registro e regola: [docs/versioni-db.md](docs/versioni-db.md).
- Un test controlla che questo README dichiari le versioni, la data del database e il numero di materiali del codice.

File: tests/esporta-attesi/inconel718-tipico-intervallo.md
# Scheda materiale: Inconel 718

*Altri*

## Identificazione

- Designazioni: W.Nr. 2.4668
- Altre: UNS N07718
- Nome commerciale: INCONEL® alloy 718

## Composizione chimica

Table 1, Limiting Chemical Composition (Special Metals SMC-045), % in massa

| Elemento | Valore |
|---|---:|
| Ni | 50–55 % (più Co) |
| Cr | 17–21 % |
| Nb | 4,75–5,5 % (più Ta) |
| Mo | 2,8–3,3 % |
| Ti | 0,65–1,15 % |
| Al | 0,2–0,8 % |
| Co | max 1 % |
| C | max 0,08 % |
| Mn | max 0,35 % |
| Si | max 0,35 % |
| P | max 0,015 % |
| S | max 0,015 % |
| B | max 0,006 % |
| Cu | max 0,3 % |
| Fe | resto |

## Densità

Densità usata: **8,207 g/cm³** — valore nominale: punto medio delle letture dei documenti. Valore tipico: così è dichiarato nei documenti letti.

Intervallo delle letture: 8,193–8,221 g/cm³. Special Metals riporta solo lb/in³: 0,296 (ricotto) = 8,193 g/cm³ e 0,297 (ricotto e invecchiato) = 8,221 g/cm³, convertiti con 1 lb = 0,45359237 kg e 1 in = 25,4 mm. Con le letture estreme il peso totale sarebbe tra 0,536231 e 0,538063 kg.

Fonti indipendenti per la densità: 1 (enti diversi; le schede dello stesso ente, anche in lingue diverse, contano una volta).

> Una sola fonte di densità.

- **Special Metals Corporation**, produttore — INCONEL® alloy 718, pubblicazione SMC-045 (Sept 07). Densità letta: 0,296 lb/in³ = 8,193 g/cm³ (valore tipico); 0,297 lb/in³ = 8,221 g/cm³ (valore tipico), pag. 1. Riferimenti: composizione p. 1; densita p. 1; designazioni p. 1; nome\_commerciale p. 1; tag p. 1. <https://www.specialmetals.com/documents/technical-bulletins/inconel/inconel-alloy-718.pdf>

Data di verifica: 2026-11-14.

## Pezzo

- Forma: Sfera
- Diametro D: 50 mm
- Pezzi: 1

## Calcolo

- Peso unitario: **0,537147 kg**
- Peso totale: **0,537147 kg**
- Volume (un pezzo): **65,4498 cm³** (= 65 449,8469 mm³)

### Formula e passaggi

1. Formula: V = π/6 · D³
2. Dimensioni: D = 50
3. V = π/6 · 50³ = 65 449,8469 mm³
4. V = 65 449,8469 mm³ ÷ 1000 = 65,4498 cm³
5. Massa = V × ρ = 65,4498 cm³ × 8,207 g/cm³ = 537,147 g
6. Peso unitario = 537,147 g ÷ 1000 g/kg = 0,537147 kg

## Avvertenza

> **Peso teorico da densità nominale, senza tolleranze né raggi.**

---

*Generata il 2026-11-14 alle 21:35 · app v0.3.0 · Database v4 del 2026-11-14*
